Repository: Archdalehome/Qafiled2026

File: tech/astm-f2057-tip-over.html
柜类家具防倾倒测试（ASTM F2057-23）要点｜技术交流 - Qafield 技术服务

关于我们
  服务项目
  软件应用
  技术交流
  联系我们

关于我们

  服务项目

  软件应用

  技术交流

  联系我们

技术交流
  ›
  柜类家具防倾倒测试（ASTM F2057-23）要点

柜类家具防倾倒测试（ASTM F2057-23）要点

本页按 ASTM F2057-23《衣物储物柜安全规范》整理柜类家具防倾倒的核心要求：适用范围、性能要求、互锁装置、测试方法与标签要求。数值与条款按标准转写，未作改动。

一、适用范围：什么是衣物储物柜（CSU）

  衣物储物柜（Clothing Storage Unit，CSU） 在标准中包括但不限于：抽屉柜、抽屉箱、衣柜、斗柜、门柜、梳妆柜等（chests、drawer chests、armoires、chifferobes、bureaus、door chests、dressers）。

  判断为 CSU 需同时满足三个条件：

条件	数值	

高度	大于或等于 27 in（686 mm）	

  重量	大于或等于 30 lb（13.6 kg）	

  封闭存储空间	大于或等于 3.2 ft³（90.6 dm³）	

不适用本标准的产品包括：搁架单元、书柜或影音家具、办公家具、餐厅家具、首饰柜、床下抽屉储物单元、非卧室用途的休闲家具、洗衣收纳单元，以及永久固定在建筑上的嵌入式单元。F2598 中定义的「衣物储物箱（Clothing Storage Chests）」也不在本标准范围内。

二、性能要求

  产品按以下三项测试方式测试时，均不得翻倒：

模拟衣物荷重

  模拟水平动态拉力

  模拟儿童体重在地毯上的反应

同时要求：

如果故障配件阻碍了测试完成，需修复或更换故障配件后再测。

  每件家具都应包含防倾倒装置（防倾倒五金）。

  防倾倒五金必须符合 ASTM F3096 的规定。

三、互锁装置（Interlock）要求

  正常使用时不增加额外操作

  在可扩展元件（抽屉、门）的正常操作期间，消费者不需要额外操作就能让 interlock 正常工作。例如日常开合抽屉取放物品。

拆卸后必须能重新接合

  当消费者拆下并装回可扩展元件（抽屉、门）时，interlock 必须能够重新接合。例如安装防倾倒装置、或取出掉进柜底的衣物。

拆卸的便利性

  这类一次性的拆卸操作，不应要求消费者拆除背板、防尘板等部件，也不应要求使用工具装回——除非拆卸时本身就需要工具。

已组装成品的处理

  如果产品出厂时已组装好，消费者不应被要求去组装或安装 interlock，除非属于标准允许的情形；需要消费者自行组装的产品，把 interlock 的组装或安装算作组装过程的一部分是允许的。

互锁有效性判定

  按标准的 interlock 系统测试后，应视为 interlock 与可扩展元件有效互锁：测试期间保持关闭，测试后仍保有 interlock 功能；或原本开启的可扩展元件可以关闭。

四、测试方法

  4.1 产品设置

产品未完全组装时，按组装说明书组装。

  CSU 放置在平坦、坚硬的表面上。

  有调整脚时，调整到完全缩回的最低可能高度。

  高度可调整时，按制造商指示调整到最高高度。

4.2 测试开度

门开到 90°，或开到最容易导致倾倒的位置。

  前盖板或下掀盖板打开至水平位置。

  所有抽屉打开至挡块位置；没有挡块时，打开到 2/3（约 66%）的位置。

左：抽屉、门与下翻式抽屉面板的测试开度；右：操作滑动长度（OSL）示意。点击查看原图

4.3 测试设备

  测试荷重块

  总重不超过 60.0 lb（27.2 kg），由 2 块尺寸为长 6 in（152 mm）、宽 4 in（102 mm）、各 30 lb（13.6 kg）的对称荷重块组成，用柔韧的皮带连接，连接后总重不超过 60.7 lb（27.5 kg）。

  测试垫块

  厚度 0.43 in（10.9 mm）、深度 1.00 in（25 mm），长度按需；必须是钢、铝等不可压缩的刚性材料。

4.4 荷重计算与分配

  可扩展元件（抽屉）：按使用容量计算荷重：

  荷重 = 8.5 lb/ft³ × 容积

  不可扩展的储物表面（层板）：按其使用空间计算，并乘以 0.5：

  荷重 = 8.5 lb/ft³ × 容积 × 0.5

  容积计算与排除：

容积以英寸计：W × D × H ÷ 1728 = 立方英尺（1728 in³ = 1 ft³）。

  任何高度 H 小于 3 in（76 mm），或连续体积小于 0.06 ft³（1.7 dm³）的容积，不计入容量计算。

荷重位置：荷重源放在抽屉或层板的中间位置，可用钢砝码或荷重袋。前后位置关键：前后差值应控制在 0 至 0.125 in（3 mm）以内；左右尽量相等。

左：可扩展元件的荷重位置，A、B 为前后距离，X、Y 为左右距离，要求 0 ≤ (A−B) ≤ 0.125 in（3 mm），X ≈ Y；右：不可扩展的储物搁板只加载固定部位。点击查看原图

4.5 四项测试程序

  测试一：互锁系统功能（Interlock）

固定 CSU，避免测试中滑移或倾倒。

  使其中一个抽屉处于开启状态，在其余关闭状态的抽屉上施加持续 10 秒的 30 lb 水平拉力。

  对每个抽屉重复，确保每个抽屉都能承受持续 10 秒的 30 lb 水平拉力。

测试二：模拟衣物荷重

测试物置于水平表面。

  若等于或大于 50% 的储存容量可以被拉出（即没有 interlock），则抽屉和固定层板按上面公式加载。

  若可拉出的储存容量小于总储存容量的 50%，则无需额外荷重。

  打开所有门和抽屉，30 秒内不得倾倒。

荷重块在抽屉面板上的放置：D1 = D2 为正确（含首选方式），D1 ≠ D2 为错误。点击查看原图
  
  测试三：模拟水平动态拉力（抽屉无荷重）

测试物置于水平表面，所有门和抽屉置于开启状态。

  在 56 in 高度的位置（手可及处）施加 10 lb 水平拉力，持续 10 秒。

  若抽屉面板顶部和拉手都低于 56 in，则在抽屉面板顶部施加 10 lb（这是最接近 56 in 的位置）。

  若抽屉面板顶部高于 56 in 但拉手未超过 56 in，则在拉手位置施加 10 lb。

56 in 是 95% 的五岁儿童（男童及女童）伸手可及距离的平均值。
  测试四：模拟儿童体重在地毯上的反应

测试物置于水平表面，将 0.43 in 厚的测试垫块放在产品后脚下。

  所有门和抽屉置于开启状态。

  将标准荷重块（60 lb）放在最上层抽屉面板或门板上。

  30 秒内不得倾倒。

测试垫块与后脚支撑的三种对位：垫块背面与后脚支撑背面平齐；后脚支撑小于 1 in 时居中于垫块；后脚为圆形脚（bun foot）且超过 1 in 时，垫块与后脚支撑后缘对齐。点击查看原图

五、标签要求

  5.1 警示标签的位置

每个 CSU 至少应有一处永久性警示标签。

  使用时标签应位于醒目位置。

  标签应贴在一个平整表面上，不得缠绕或折叠在角落或角落上方。

5.2 标签尺寸与字体

项目	要求	

标签整体尺寸	不小于 1.25 in（约 32 mm）	

  图标区域	不小于 1 in（约 25 mm）	

  WARNING 字样	全大写、粗体，字高不小于 0.15 in（3.8 mm），无衬线字体	

  正文强调文字	粗体，字高不小于 0.1 in（2.5 mm），无衬线字体	

  「This is a permanent label. Do not remove!」	斜体，字号不得大于警告中的其他任何文字	

5.3 警示内容

  标签须包含家具倾倒致死风险提示，以及以下要点：

务必安装随产品提供的防倾倒装置（ALWAYS install Anti-tip device provided.）

  不要在本产品上放置电视（适用于非电视柜设计的产品）

  不要让儿童站立、攀爬或悬挂在抽屉、门或层板上

  一次不要打开超过一个抽屉

  最重的物品放在最低的抽屉里

装有 interlock 的产品，须在警示中注明：

  DO NOT defeat or remove the drawer interlock system; it is an important stability and safety system.
（不得拆除或使抽屉互锁系统失效；它是重要的稳定性与安全系统。）
  设计用来放置电视的产品，需把电视使用相关的表述替换成允许放置电视的说明，并给出 interlock 安装的具体指引。

六、要点小结

环节	关键数字	

CSU 判定门槛	高 ≥ 686 mm、重 ≥ 13.6 kg、封闭空间 ≥ 90.6 dm³	

  防倾倒五金标准	ASTM F3096	

  荷重密度	8.5 lb/ft³（层板再乘 0.5）	

  最小计入容积	高 ≥ 76 mm 或体积 ≥ 1.7 dm³	

  测试荷重块	2 × 13.6 kg，总重 ≤ 27.2 kg	

  测试垫块	厚 10.9 mm、深 25 mm，刚性不可压缩	

  interlock 拉力	30 lb，持续 10 秒	

  动态拉力位置	56 in（95% 五岁儿童伸手高度）	

  儿童体重测试	60 lb 荷重块，30 秒不倾倒	

  标签最小尺寸	1.25 in	

  WARNING 字高	≥ 3.8 mm	

相关阅读

  桌类产品测试要求 · 坐椅类产品结构稳定性测试 · 英国家具防火标准（BS 5852）要点

本页为技术资料整理，供内部培训与客户沟通参考，不构成测试报告或认证结论。完整条款与图示请以 ASTM F2057-23 标准原文为准。

Qafield 技术服务有限公司  版权所有。

File: tech/pencil-hardness-test.html
漆面铅笔硬度测试（2H）｜技术交流 - Qafield 技术服务

关于我们
  服务项目
  软件应用
  技术交流
  联系我们

关于我们

  服务项目

  软件应用

  技术交流

  联系我们

技术交流
  ›
  漆面铅笔硬度测试（2H）

漆面铅笔硬度测试（2H）

本页为漆膜 2H 铅笔硬度测试的标准操作规范（SOP），适用于手推车式铅笔硬度测试仪。载荷、角度、速度等参数按原始规范转写，未作改动。

铅笔硬度测试仪（QHQ-A 型）与测试工具套装点击查看原图

一、适用标准

  GB/T 6739-2022、ASTM D3363

二、适用范围

  适用于所有喷涂、烤漆、水性漆、油性漆成品漆膜的 2H 硬度出厂检测、来料检验、制程巡检。采用 QHQ-A 型手推车铅笔硬度测试仪。

三、测试设备与配重标准

测试设备：QHQ-A 型漆膜铅笔硬度测试仪

  设备自重：500 g

  标准配重块：250 g 砝码

  2H 测试标准总载荷：750 g。配置方式：仪器自重 500 g + 1 块 250 g 配重块

配重说明：

配重方式	总载荷	适用场景	

不加砝码	500 g	不用于 2H 测试	

  加 1 块 250 g 砝码	750 g	2H 标准压力	

  加 2 块 250 g 砝码	1000 g	超高硬度测试	

测试严禁人手额外下压、抬升仪器，必须纯靠自重与砝码压力测试。

四、测试工具

标准 2H 木质测试铅笔（禁用自动铅笔）

  400# 细砂纸或砂纸板

  无尘布

  平整稳固的测试台面

五、测试环境

  温度 23±2 ℃，湿度 50±5% RH。样板需完全固化、干燥，无油污、无粉尘、无流挂、无橘皮缺陷。

六、铅笔标准打磨步骤

只削铅笔木皮，保留完整圆柱形石墨芯约 3 mm。

  将笔芯垂直于砂纸打磨，磨出平整、平齐、无尖角、无崩口的圆形端面。

  每测试 3 至 5 道划痕重新打磨一次；笔芯崩边立即重新打磨。

七、标准测试操作步骤

将打磨合格的 2H 铅笔装入测试仪并锁紧。

  加载 1 块 250 g 配重块，整机压力达到标准 750 g。

  将样板水平放置、固定不晃动。

  确认铅笔与漆膜表面夹角为 45°。

  匀速、单向向前推动测试仪，速度 0.5 至 1 cm/s。

  划痕长度不小于 5 mm，连续测试至少 5 道，划痕间距不小于 3 mm。

  禁止来回拖动、禁止突然用力、禁止人工加压。

八、判定标准

  用无尘布擦除表面石墨粉后目视判定：

合格：仅有黑色石墨印记，漆膜无凹槽、无破皮、不露底材或底漆。

  不合格：漆膜出现永久性划痕、凹陷、破损、露底。

九、禁止事项

禁止使用尖头笔尖测试。

  禁止角度偏离 45°。

  禁止漆膜未完全固化即测试。

  禁止在样板边缘、修补位置测试。

  禁止人工辅助加压或抬机。

十、英文标准描述

原文对照（英文）
  Pencil Hardness Test (2H) Standard: GB/T 6739-2022 / ASTM D3363; Test load: 750 g (500 g tester weight + 250 g counterweight); Pencil angle: 45°; Scratch: at least 5 unidirectional straight lines. Pass: No permanent indentation, no coating damage, no substrate exposure after cleaning graphite marks.

相关阅读

  漆膜百格附着力测试 · 漆面光泽度测试

本页为技术资料整理，供内部培训与客户沟通参考，不构成测试报告或认证结论。

Qafield 技术服务有限公司  版权所有。
